Repository: solo2025/Cross-materials-transfer-learning-main

# 跨材料迁移学习项目 (Cross-Materials Transfer Learning)

## 项目概述

本项目实现了一个跨材料迁移学习系统，用于预测材料蠕变断裂寿命。主要研究从超级合金（Superalloys）到钛合金（Titanium Alloys）的机器学习模型迁移，通过CNN深度学习和传统机器学习算法的融合来提升预测性能。

## 项目结构

```
Cross-materials-transfer-learning-main/
├── Source CNN.py              # 源域CNN模型训练脚本
├── TrCNN.py                   # 迁移学习CNN脚本
├── Data fusion-based TL.py    # 数据融合迁移学习脚本
├── data.S1.csv               # 超级合金数据集 (754样本)
├── data.S2.csv               # 钛合金数据集 (89样本)
├── cnn.h5                    # 源域预训练CNN模型
├── cnn2.h5                   # 迁移学习后的CNN模型
└── README.md                 # 项目说明文档
```

## 数据集说明

### 超级合金数据集 (data.S1.csv)
- **样本数量**: 754个
- **特征数量**: 34个
- **主要特征**:
  - 热处理参数：固溶处理时间/温度、时效处理时间/温度
  - 化学成分：C, Si, Mn, P, S, Ni, Cr, Mo, Cu, W, Co, Al, N, Nb+Ta, B, V, Ti, Fe, Zr, Re, Y, Hf等
  - 测试条件：测试温度、测试应力
- **目标变量**: 蠕变断裂寿命 (Creep rupture life, 小时)

### 钛合金数据集 (data.S2.csv)
- **样本数量**: 89个
- **特征数量**: 24个
- **主要特征**:
  - 热处理参数：固溶处理、时效处理参数
  - 化学成分：C, Si, Ni, Mo, W, Al, N, Nb+Ta, B, V, Ti, Fe, Zr, Sn等
  - 测试条件：测试温度、测试应力
- **目标变量**: 蠕变断裂寿命 (Creep rupture life, 小时)

## 运行环境要求

### Python版本
- Python 3.7+

### 依赖包
```bash
pip install numpy pandas matplotlib scikit-learn keras tensorflow xgboost shap
```

### 主要依赖包列表
- `numpy`: 数值计算
- `pandas`: 数据处理
- `matplotlib`: 数据可视化
- `scikit-learn`: 机器学习算法
- `keras`: 深度学习框架
- `tensorflow`: 深度学习后端
- `xgboost`: 梯度提升算法
- `shap`: 模型可解释性分析

## 使用指南

### 1. 源域CNN模型训练

运行 `Source CNN.py` 在超级合金数据上训练基础CNN模型：

```bash
python "Source CNN.py"
```

**功能说明**:
- 读取 `Superalloys.csv` 数据
- 将34维特征重塑为6×6×1的图像格式
- 构建CNN网络：2个卷积层 + 全连接层
- 训练1500个epoch，使用Adam优化器
- 保存最佳模型为 `cnn.h5`
- 生成训练结果可视化图表

**输出文件**:
- `cnn.h5`: 预训练的CNN模型
- `Superalloys_CNN_lgRT.png`: 预测结果可视化图

### 2. 迁移学习

运行 `TrCNN.py` 进行跨材料迁移学习：

```bash
python TrCNN.py
```

**功能说明**:
- 加载预训练的 `cnn.h5` 模型
- 冻结卷积层权重，只训练全连接层
- 在钛合金数据上进行微调
- 保存迁移后的模型为 `cnn2.h5`
- 评估迁移学习效果

**配置参数**:
```python
train_input1 = "RT<=100.csv"           # 训练数据
test_input = "RT>100h, 35 points.csv"  # 测试数据
```

**输出文件**:
- `cnn2.h5`: 迁移学习后的模型
- `Trans_CNN>100h, 35 points.png`: 迁移学习结果图

### 3. 数据融合迁移学习

运行 `Data fusion-based TL.py` 比较多种机器学习算法：

```bash
python "Data fusion-based TL.py"
```

**功能说明**:
- 实现5种机器学习算法：随机森林、高斯过程回归、SVR、XGBoost、AdaBoost
- 使用网格搜索进行超参数优化
- 生成SHAP可解释性分析图
- 输出详细的性能评估指标

**算法配置**:

# 合金材料机器学习流水线

这是一个用于合金材料性能预测和设计的机器学习流水线，整合了数据分析、模型训练、合金设计等功能。

## 项目结构

```
transfer/
├── core/                          # 核心模块
│   ├── models.py                  # 神经网络模型定义
│   ├── data_processing.py         # 数据处理和特征工程
│   ├── training.py               # 模型训练和评估
│   ├── visualization.py          # 可视化和分析
│   └── alloy_design.py           # 合金设计和优化
├── data/                         # 数据文件
│   ├── VAM_LWRHEAS_property_*.csv
│   └── AM_LWRHEAS_property_*.csv
├── main_pipeline.py              # 主流程脚本
├── config.json                   # 配置文件
├── parameter_cal.py              # 参数计算模块
└── README.md                     # 项目说明
```

## 功能特性

### 1. 数据分析
- 成分分布分析
- 相关性矩阵计算
- 数据质量检查
- 统计报告生成

### 2. 模型训练
- VAM数据神经网络训练
- AM数据迁移学习
- 交叉验证
- 模型评估和可视化

### 3. 合金设计
- 随机合金生成
- 遗传算法优化
- Pareto前沿分析
- 性能预测

### 4. 模型解释
- SHAP值分析
- 特征重要性
- t-SNE可视化
- 模型解释报告

## 安装依赖

```bash
pip install torch pandas numpy scikit-learn matplotlib seaborn plotly shap deap joblib
```

## 使用方法

### 1. 运行完整流水线

```bash
python main_pipeline.py --mode full
```

### 2. 只进行数据分析

```bash
python main_pipeline.py --mode analyze --data_type vam
```

### 3. 只训练模型

```bash
python main_pipeline.py --mode train --data_type vam
```

### 4. 只进行合金设计

```bash
python main_pipeline.py --mode design
```

## 配置说明

配置文件 `config.json` 包含以下主要设置：

- `data_paths`: 数据文件路径
- `feature_columns`: 特征列名定义
- `model_config`: 模型配置参数
- `output_dirs`: 输出目录设置
- `composition_constraints`: 成分约束条件
- `process_parameters`: 工艺参数设置
- `optimization`: 优化算法参数
- `visualization`: 可视化设置
- `logging`: 日志配置

### 配置管理器

项目包含一个强大的配置管理器 (`core/config_manager.py`)，提供：

- 配置文件加载和验证
- 动态配置更新
- 实验配置管理
- 数据路径验证
- 日志配置

### 配置测试

运行配置测试：
```bash
python test_config.py
```

## 核心模块说明

### models.py
- `VAMNet`: VAM数据预测模型
- `AMFeatureNet`: AM特征提取网络
- `TransferLearningNet`: 迁移学习组合网络
- `ModelManager`: 模型管理器

### data_processing.py
- `DataProcessor`: 数据处理器
- `FeatureSelector`: 特征选择器
- `DataAnalyzer`: 数据分析器

### config_manager.py
- `ConfigManager`: 配置管理器
- 配置文件加载和验证
- 动态配置更新
- 实验配置管理

### training.py
- `ModelTrainer`: 模型训练器
- `ModelEvaluator`: 模型评估器

### visualization.py
- `DataVisualizer`: 数据可视化器
- `ModelExplainer`: 模型解释器
- `ReportGenerator`: 报告生成器

### alloy_design.py
- `AlloyGenerator`: 合金生成器
- `GeneticOptimizer`: 遗传算法优化器
- `AlloyDesigner`: 合金设计器

## 输出结果

运行流水线后，会在以下目录生成结果：

- `models/`: 训练好的模型文件
- `results/`: 分析结果和预测数据
- `plots/`: 可视化图表
- `reports/`: 分析报告

## 优化改进

相比原始脚本，新版本具有以下优势：

1. **模块化设计**: 功能分离，易于维护和扩展
2. **统一接口**: 提供一致的API接口
3. **配置管理**: 通过配置文件管理参数
4. **错误处理**: 完善的异常处理机制
5. **代码复用**: 消除重复代码
6. **文档完善**: 详细的文档和注释
7. **可扩展性**: 易于添加新功能

## 注意事项

1. 确保数据文件路径正确
2. 根据硬件配置调整模型参数
3. 大规模优化时注意计算资源
4. 定期保存中间结果

## 许可证

本项目采用MIT许可证。

File: transfer/data/AM_LWRHEAS_property_20231123-RT.csv
Author,Year,Title,Alloy(at. fraction),"Preparation(SLM=1,DED=0)",Al,Nb,Ti,V,Zr,Cr,Mo,Hf,Ta,W,x(Al),x(Nb),x(Ti),x(V),x(Zr),x(Cr),x(Mo),x(Hf),x(Ta),x(W),Power/W,Speed/mm/s,Hatchspace/um,Thickness/um,spot_diameter/mm,LED,AED,VED,Rotation,Oxygen_conten/ppm,platform_temperature/C,Phase,Density,Density_error,test_temperature,strain_rate,C(0)/T(1),YS,YS_error,EL,EL_error,SYS
Haozhou Tang,2024,"Effect of Zr on the morphology, microstructure and mechanical properties of NbTa0.5TiZrX refractory high entropy alloy fabricated by selective laser melting",NbTa0.5TiZrX,1,,39.2,39.2,,2,,,,19.6,,0,39.2,39.2,0,2,0,0,0,19.6,0,320,500,60,30,0.02,0.64,10.67,355.56,90,100,200,BCC1+BCC2,8.55,,25,0.001,0,1145,,80,,133.96
Haozhou Tang,2024,"Effect of Zr on the morphology, microstructure and mechanical properties of NbTa0.5TiZrX refractory high entropy alloy fabricated by selective laser melting",NbTa0.5TiZrX,1,,38.4,38.4,,4,,,,19.2,,0,38.4,38.4,0,4,0,0,0,19.2,0,320,500,60,30,0.02,0.64,10.67,355.56,90,100,200,BCC1+BCC2,8.49,,25,0.001,0,1140,,80,,134.21
Haozhou Tang,2024,"Effect of Zr on the morphology, microstructure and mechanical properties of NbTa0.5TiZrX refractory high entropy alloy fabricated by selective laser melting",NbTa0.5TiZrX,1,,37.6,37.6,,6,,,,18.8,,0,37.6,37.6,0,6,0,0,0,18.8,0,320,500,60,30,0.02,0.64,10.67,355.56,90,100,200,BCC1+BCC2,8.44,,25,0.001,0,1170,,80,,138.61
Haozhou Tang,2024,"Effect of Zr on the morphology, microstructure and mechanical properties of NbTa0.5TiZrX refractory high entropy alloy fabricated by selective laser melting",NbTa0.5TiZrX,1,,36,36,,10,,,,18,,0,36,36,0,10,0,0,0,18,0,320,500,60,30,0.02,0.64,10.67,355.56,90,100,200,BCC1+BCC2,8.34,,25,0.001,0,1320,,80,,158.33
Advika Chesetti,2023,3D printable low density B2+BCC refractory element based complex concentrated alloy with high compressive strength and plasticity,Al10Nb15Ta5Ti30Zr40,1,10,15,30,,40,,,,5,,10,15,30,0,40,0,0,0,5,0,230,900,62,30,0.02,0.26,4.12,137.4,,,,B2+BCC,6.45,,25,0.001,0,1390,,45,,215.57
Peng Zhu,2023,激光选区熔化3D打印难熔高熵合金裂纹抑制与力学性能研究,V0.5Nb0.5ZrTi,1,,0.5,1,0.5,1,,,,,,0,16.67,33.33,16.67,33.33,0,0,0,0,0,520,700,60,40,0.08,0.74,12.38,309.52,90,,,BCC+V2Zr,6.5,,25,0.0001,0,1350,,6,,207.69
Peng Zhu,2023,激光选区熔化3D打印难熔高熵合金裂纹抑制与力学性能研究,V0.5Nb0.5ZrTi,1,,0.5,1,0.5,1,,,,,,0,16.67,33.33,16.67,33.33,0,0,0,0,0,400,500,60,40,0.08,0.8,13.33,333.33,90,,,BCC+V2Zr,6.5,,25,0.0001,0,1450,,22,,223.08
Peng Zhu,2023,激光选区熔化3D打印难熔高熵合金裂纹抑制与力学性能研究,V0.5Nb0.5ZrTi,1,,0.5,1,0.5,1,,,,,,0,16.67,33.33,16.67,33.33,0,0,0,0,0,560,500,60,40,0.08,1.12,18.67,466.67,90,,,BCC+V2Zr,6.5,,25,0.0001,0,1470,,10,,226.15
Peng Zhu,2023,激光选区熔化3D打印难熔高熵合金裂纹抑制与力学性能研究,V0.5Nb0.5ZrTi,1,,0.5,1,0.5,1,,,,,,0,16.67,33.33,16.67,33.33,0,0,0,0,0,560,300,60,40,0.08,1.87,31.11,777.78,90,,,BCC+V2Zr,6.5,,25,0.0001,0,1510,,3,,232.31
Takuya Ishimoto,2021,"Development of TiNbTaZrMo bio-high entropy alloy (BioHEA) super-solid solution by selective laser melting, and its improved mechanical property and biocompatibility",Ti1.4Nb0.6Ta0.6Zr1.4Mo0.6,1,,0.6,1.4,,1.4,,0.6,,0.6,,0,13.04,30.43,0,30.43,0,13.04,0,13.04,0,360,1200,80,60,,0.3,3.75,62.5,,,,BCC,7.85,,25,0.000167,0,1690,78,1.32,,215.39
Changxi Liu,2024,Deformation mechanisms of additively manufactured TiNbTaZrMo refractory high-entropy alloy: The role of cellular structure,Ti1.5Nb1Ta0.5Zr1Mo0.5,1,,1,1.5,0,1,0,0.5,0,0.5,0,0,22.22,33.33,0,22.22,0,11.11,0,11.11,0,240,1700,60,40,,0.14,2.35,58.82,,,,BCC+Mo,7.75,,25,0.001,0,904,,50,,116.61
Leilei Wang,2024,AlNbTiVZr refractory high entropy alloy combining exceptional high-temperature performance and excellent ductility fabricated by laser direct energy deposition,AlNbTiVZr,0,13.19,6.68,46.18,26.93,6.91,,,,,,13.2,6.69,46.23,26.96,6.92,0,0,0,0,0,1600,10,,700,3,160,53.33,76.19,,100,,BCC+Laves(AlZrV),5.11,,25,0.001,0,1096,,50,,214.31
Shuyuan Gou,2023,Additive manufacturing of ductile refractory high-entropy alloys via phase engineering,TiZrHfNb0.8,0,0,0.8,1,0,1,0,0,1,,,0,21.05,26.32,0,26.32,0,0,26.32,0,0,1350,5,,300,5,270,54,180,,,,BCC+w,8.39,,25,0.0005,1,782,,13.1,,93.21
Shuyuan Gou,2023,Additive manufacturing of ductile refractory high-entropy alloys via phase engineering,TiZrHfNb,0,,1,1,,1,,,1,,,0,25,25,0,25,0,0,25,0,0,1350,5,,300,5,270,54,180,,,,BCC,8.4,,25,0.0005,1,1048,,10,,124.8
Dingcong Cui,2024,Unraveling microstructure and mechanical response of an additively manufactured refractory TiVHfNbMo high-entropy alloy,Ti41V27Hf13Nb13Mo6,0,,13,41,27,0,0,6,13,,,0,13,41,27,0,0,6,13,0,0,2000,8,,500,5,250,50,100,,,,BCC+HCP,7.21,,25,0.001,1,1171,26,4.1,1.1,162.36
Dingcong Cui,2024,Unraveling microstructure and mechanical response of an additively manufactured refractory TiVHfNbMo high-entropy alloy,Ti41V27Hf13Nb13Mo6,0,,13,41,27,0,0,6,13,,,0,13,41,27,0,0,6,13,0,0,1800,6,,500,5,300,60,120,,,,BCC+HCP,7.21,,25,0.001,1,1195,21,11.3,0.1,165.68
Longxiang Sun,2024-pre,Laser directed energy deposited Al0.8Nb0.5Ti2V2Zr0.5 lightweight refractory  high entropy alloy: regionalization of microstructure characteristics and  strengthening mechanisms,Al0.8Nb0.5Ti2V2Zr0.5,0,0.8,0.5,2,2,0.5,,,,,,13.79,8.62,34.48,34.48,8.62,0,0,0,0,0,1200,10,,600,3,120,40,66.67,,100,,BCC+Laves(AlZrV),5.35,,25,0.001,0,1285,,20.5,,240.19
Zhuoheng Liang,2023,Composition Design and Tensile Properties of Additive Manufactured Low Density Hf-Nb-Ta-Ti-Zr High Entropy Alloys Based on Atomic Simulations,Hf0.25NbTa0.25TiZr,0,,1,1,,1,,,0.25,0.25,,0,28.57,28.57,0,28.57,0,0,7.14,7.14,0,1200,4,,500,5,300,60,120,,,,BCC,7.75,,25,0.001,1,925,,28.9,,119.37
Shien Liu,2024-pre,Simultaneously Improving Strength and Ductility of Refractory High-Entropy Alloys by Adding Molybdenum Using Laser Additive Manufacturing,TiZrVNbAl,0,1,1,1,1,1,,,,,,20,20,20,20,20,0,0,0,0,0,1400,10,,500,3,140,46.67,93.33,,50,,BCC,5.76,,25,0.001,1,850,,11,,147.56
Shien Liu,2024-pre,Simultaneously Improving Strength and Ductility of Refractory High-Entropy Alloys by Adding Molybdenum Using Laser Additive Manufacturing,TiZrVNbAlMo3,0,19.4,19.4,19.4,19.4,19.4,,3,,,,19.4,19.4,19.4,19.4,19.4,0,3,0,0,0,1400,10,,500,3,140,46.67,93.33,,50,,BCC,5.88,,25,0.001,1,1000,,21,,170.11
Shien Liu,2024-pre,Simultaneously Improving Strength and Ductility of Refractory High-Entropy Alloys by Adding Molybdenum Using Laser Additive Manufacturing,TiZrVNbAlMo6,0,18.8,18.8,18.8,18.8,18.8,,6,,,,18.8,18.8,18.8,18.8,18.8,0,6,0,0,0,1400,10,,500,3,140,46.67,93.33,,50,,BCC,6,,25,0.001,1,1095,,25,,182.58
Shien Liu,2024-pre,Simultaneously Improving Strength and Ductility of Refractory High-Entropy Alloys by Adding Molybdenum Using Laser Additive Manufacturing,TiZrVNbAlMo9,0,18.2,18.2,18.2,18.2,18.2,,9,,,,18.2,18.2,18.2,18.2,18.2,0,9,0,0,0,1400,10,,500,3,140,46.67,93.33,,50,,BCC,6.12,,25,0.001,1,1170,,28,,191.26

File: transfer/data/VAM_LWRHEAS_property_AlNbTiVZrCrMoHfTaW_20241202-clean-RT.csv (part 1 of 2)
Author,Year,Title,Alloy(at. fraction),Preparation,anneal_temperature,anneal_time,Al,Nb,Ti,V,Zr,Cr,Mo,Hf,Ta,W,x(Al),x(Nb),x(Ti),x(V),x(Zr),x(Cr),x(Mo),x(Hf),x(Ta),x(W),Phase,Phase_content,Density_error,test_temperature,strain_rate,C(0)/T(1),Density,YS,YS_error,UTS,UTS_error,EL,EL_error,SYS,HV,HV_error
Wentao Jiang,2022,A lightweight Al0.8Nb0.5Ti2V2Zr0.5 refractory high entropy alloy with high specific yield strength,Al0.8Nb0.5Ti2V2Zr0.5,AM,0,0,0.8,0.5,2,2,0.5,0,0,0,0,0,13.79,8.62,34.48,34.48,8.62,0,0,0,0,0,2,bcc_A2+Laves(C14),0,25,0.001,0,5.35,1418,35,1617,0,17.9,0,265.05,0,0
X.W. Liu,2021,A novel light-weight refractory high-entropy alloy with high specific strength and intrinsic deformability,AlNb2TiV,AM,0,0,1,2,1,1,0,0,0,0,0,0,20,40,20,20,0,0,0,0,0,0,4,bcc_B2,0,25,0.001,0,6.19,1043,0,0,0,50,0,168.5,0,0
DongXu Qiao,2019,A Novel Series of Refractory High-Entropy Alloys Ti2ZrHf0.5VNbx with High Specific Yield Strength and Good Ductility,Ti2ZrHf0.5VNb,AM,0,0,0,1,2,1,1,0,0,0.5,0,0,0,18.18,36.36,18.18,18.18,0,0,9.09,0,0,1,bcc_A2,0,25,0.001,0,6.84,980,0,0,0,50,0,143.27,310.4,0
DongXu Qiao,2019,A Novel Series of Refractory High-Entropy Alloys Ti2ZrHf0.5VNbx with High Specific Yield Strength and Good Ductility,Ti2ZrHf0.5VNb0.75,AM,0,0,0,0.75,2,1,1,0,0,0.5,0,0,0,14.29,38.1,19.05,19.05,0,0,9.52,0,0,1,bcc_A2,0,25,0.001,0,6.77,1025,0,0,0,50,0,151.4,318.9,0
DongXu Qiao,2019,A Novel Series of Refractory High-Entropy Alloys Ti2ZrHf0.5VNbx with High Specific Yield Strength and Good Ductility,Ti2ZrHf0.5VNb0.5,AM,0,0,0,0.5,2,1,1,0,0,0.5,0,0,0,10,40,20,20,0,0,10,0,0,1,bcc_A2,0,25,0.001,0,6.66,1065,0,0,0,50,0,159.91,322.5,0
DongXu Qiao,2019,A Novel Series of Refractory High-Entropy Alloys Ti2ZrHf0.5VNbx with High Specific Yield Strength and Good Ductility,Ti2ZrHf0.5VNb0.25,AM,0,0,0,0.25,2,1,1,0,0,0.5,0,0,0,5.26,42.11,21.05,21.05,0,0,10.53,0,0,1,bcc_A2,0,25,0.001,0,6.57,1115,0,0,0,50,0,169.71,332.4,0
DongXu Qiao,2019,A Novel Series of Refractory High-Entropy Alloys Ti2ZrHf0.5VNbx with High Specific Yield Strength and Good Ductility,Ti2ZrHf0.5V,AM,0,0,0,0,2,1,1,0,0,0.5,0,0,0,0,44.44,22.22,22.22,0,0,11.11,0,0,1,bcc_A2,0,25,0.001,0,6.47,1160,0,0,0,50,0,179.29,338.3,0
Yiwen Chen,2020,A single-phase V0.5Nb0.5ZrTi refractory high-entropy alloy with outstanding tensile properties,V0.5Nb0.5ZrTi,AM,0,0,0,0.5,1,0.5,1,0,0,0,0,0,0,16.67,33.33,16.67,33.33,0,0,0,0,0,1,bcc_A2,0,25,0.001,1,6.1,830,0,0,0,20.4,0,136.07,0,0
Yiwen Chen,2020,A single-phase V0.5Nb0.5ZrTi refractory high-entropy alloy with outstanding tensile properties,V0.5Nb0.5ZrTi,AM,1150,24,0,0.5,1,0.5,1,0,0,0,0,0,0,16.67,33.33,16.67,33.33,0,0,0,0,0,1,bcc_A2,0,25,0.001,1,6.1,785,0,0,0,24.5,0,128.69,0,0
Chao Xu,2024,Achieving excellent strength and ductility of Ti2ZrNbHfVx?refractory high-entropy alloys by V addition,Ti2ZrNbHfV0.2,AM,0,0,0,1,2,0.2,1,0,0,1,0,0,0,19.23,38.46,3.85,19.23,0,0,19.23,0,0,1,bcc_A2,0,25,0.001,0,7.66,709.89,0,0,0,50,0,92.676809,251.7,0
Chao Xu,2024,Achieving excellent strength and ductility of Ti2ZrNbHfVx?refractory high-entropy alloys by V addition,Ti2ZrNbHfV0.2,AM,0,0,0,1,2,0.2,1,0,0,1,0,0,0,19.23,38.46,3.85,19.23,0,0,19.23,0,0,1,bcc_A2,0,25,0.001,1,7.66,536,0,0,0,9.7,0,69.97530551,0,0
Chao Xu,2024,Achieving excellent strength and ductility of Ti3ZrNbHfVx?refractory high-entropy alloys by V addition,Ti2ZrNbHfV0.4,AM,0,0,0,1,2,0.4,1,0,0,1,0,0,0,18.52,37.04,7.41,18.52,0,0,18.52,0,0,1,bcc_A2,0,25,0.001,0,7.62,826.61,0,0,0,50,0,108.4972908,262.36,0
Chao Xu,2024,Achieving excellent strength and ductility of Ti3ZrNbHfVx?refractory high-entropy alloys by V addition,Ti2ZrNbHfV0.4,AM,0,0,0,1,2,0.4,1,0,0,1,0,0,0,18.52,37.04,7.41,18.52,0,0,18.52,0,0,1,bcc_A2,0,25,0.001,1,7.62,629,0,0,0,9.6,0,82.55984792,0,0
Chao Xu,2024,Achieving excellent strength and ductility of Ti4ZrNbHfVx?refractory high-entropy alloys by V addition,Ti2ZrNbHfV0.6,AM,0,0,0,1,2,0.6,1,0,0,1,0,0,0,17.86,35.71,10.71,17.86,0,0,17.86,0,0,1,bcc_A2,0,25,0.001,0,7.58,859.51,0,0,0,50,0,113.3961197,284.1,0
Chao Xu,2024,Achieving excellent strength and ductility of Ti4ZrNbHfVx?refractory high-entropy alloys by V addition,Ti2ZrNbHfV0.6,AM,0,0,0,1,2,0.6,1,0,0,1,0,0,0,17.86,35.71,10.71,17.86,0,0,17.86,0,0,1,bcc_A2,0,25,0.001,1,7.58,691,0,0,0,11.4,0,91.16440613,0,0
Chao Xu,2024,Achieving excellent strength and ductility of Ti5ZrNbHfVx?refractory high-entropy alloys by V addition,Ti2ZrNbHfV0.8,AM,0,0,0,1,2,0.8,1,0,0,1,0,0,0,17.24,34.48,13.79,17.24,0,0,17.24,0,0,1,bcc_A2,0,25,0.001,0,7.54,946.52,0,0,0,50,0,125.4886291,296.6,0
Chao Xu,2024,Achieving excellent strength and ductility of Ti5ZrNbHfVx?refractory high-entropy alloys by V addition,Ti2ZrNbHfV0.8,AM,0,0,0,1,2,0.8,1,0,0,1,0,0,0,17.24,34.48,13.79,17.24,0,0,17.24,0,0,1,bcc_A2,0,25,0.001,1,7.54,836,0,0,0,10.2,0,110.8360034,0,0
Chao Xu,2024,Achieving excellent strength and ductility of Ti6ZrNbHfVx?refractory high-entropy alloys by V addition,Ti2ZrNbHfV,AM,0,0,0,1,2,1,1,0,0,1,0,0,0,16.67,33.33,16.67,16.67,0,0,16.67,0,0,1,bcc_A2,0,25,0.001,0,7.51,1007.84,0,0,0,50,0,134.2451543,328.8,0
Chao Xu,2024,Achieving excellent strength and ductility of Ti6ZrNbHfVx?refractory high-entropy alloys by V addition,Ti2ZrNbHfV,AM,0,0,0,1,2,1,1,0,0,1,0,0,0,16.67,33.33,16.67,16.67,0,0,16.67,0,0,1,bcc_A2,0,25,0.001,1,7.51,935,0,0,0,8.8,0,124.5428037,0,0
Chi Jin,2024,Achieving excellent strength-ductility balance in the lightweight refractory high-entropy alloy by incorporating aluminum,Ti40Zr35Nb10Ta10Al5,AM,0,0,5,10,40,0,35,0,0,0,10,0,5,10,40,0,35,0,0,0,10,0,3,bcc_A2+bcc_B2,0,25,0.0002,1,6.75,1005,0,1025,0,11.8,0,148.8459067,311,0
Chi Jin,2024,Achieving excellent strength-ductility balance in the lightweight refractory high-entropy alloy by incorporating aluminum,Ti40Zr32Nb10Ta10Al8,AM,0,0,8,10,40,0,32,0,0,0,10,0,8,10,40,0,32,0,0,0,10,0,3,bcc_A2+bcc_B2,0,25,0.0002,1,6.66,1030,0,1041,0,13.4,0,154.7295732,316,0
Chi Jin,2024,Achieving excellent strength-ductility balance in the lightweight refractory high-entropy alloy by incorporating aluminum,Ti40Zr30Nb10Ta10Al10,AM,0,0,10,10,40,0,30,0,0,0,10,0,10,10,40,0,30,0,0,0,10,0,3,bcc_A2+bcc_B2,0,25,0.0002,1,6.59,1107,0,1129,0,10.5,0,167.924992,326,0
Rui Huang,2020,AlNbZr,Al6Nb31Ti26V11Zr26,AM,0,0,6,31,26,11,26,0,0,0,0,0,6,31,26,11,26,0,0,0,0,0,1,bcc_A2,0,25,0.001,0,6.4,1139,0,0,0,50,0,178.0021936,0,0
Rui Huang,2020,AlNbZr,Al6Nb31Ti28V9Zr26,AM,0,0,6,31,28,9,26,0,0,0,0,0,6,31,28,9,26,0,0,0,0,0,1,bcc_A2,0,25,0.001,0,6.37,1122,0,0,0,50,0,176.2051221,0,0
Rui Huang,2020,AlNbZr,Al6Nb31Ti30V7Zr26,AM,0,0,6,31,30,7,26,0,0,0,0,0,6,31,30,7,26,0,0,0,0,0,1,bcc_A2,0,25,0.001,0,6.34,1084,0,0,0,50,0,171.0693745,0,0
Rui Huang,2020,AlNbZr,Al6Nb31Ti32V5Zr26,AM,0,0,6,31,32,5,26,0,0,0,0,0,6,31,32,5,26,0,0,0,0,0,1,bcc_A2,0,25,0.001,0,6.31,1020,0,0,0,50,0,161.7535419,0,0
Rui Huang,2020,AlNbZr,Al6Nb31Ti34V3Zr26,AM,0,0,6,31,34,3,26,0,0,0,0,0,6,31,34,3,26,0,0,0,0,0,1,bcc_A2,0,25,0.001,0,6.28,951,0,0,0,50,0,151.5437995,0,0
N.D. Stepanov,2015,An AlNbTiVZr0.5 high-entropy alloy combining high specific strength and good ductility,AlNbTiVZr0.5,AM,1200,24,1,1,1,1,0.5,0,0,0,0,0,22.22,22.22,22.22,22.22,11.11,0,0,0,0,0,2,bcc_A2+Laves(C14)+Zr2Al,0,25,0.0001,0,5.64,1480,0,0,0,50,0,262.41,0,0
Fei Wang,2023,Design crystallographic ordering in NbTa0.5TiAlx?refractory high entropy alloys with strength-plasticity synergy,NbTa0.5TiAl0.8,AM,0,0,0.8,1,1,0,0,0,0,0,1,0,21.05,26.32,26.32,0,0,0,0,0,26.32,0,3,bcc_A2+bcc_B2,0,25,0.001,0,8.52,1140,0,0,0,25,0,133.831821,0,0
Z.Q. Xu,2019,Design of novel low-density refractory high entropy alloys for high-temperature applications,Ti40Al10V20Nb20Mo10,AM,0,0,10,20,40,20,0,0,10,0,0,0,10,20,40,20,0,0,10,0,0,0,1,bcc_A2,0,25,0.001,0,6.1,900,0,0,0,50,0,147.54,0,0
Z.Q. Xu,2019,Design of novel low-density refractory high entropy alloys for high-temperature applications,Ti35Al15V20Nb20Mo10,AM,0,0,15,20,35,20,0,0,10,0,0,0,15,20,35,20,0,0,10,0,0,0,1,bcc_A2,0,25,0.001,0,6.03,971,0,0,0,50,0,161.03,0,0
Z.Q. Xu,2019,Design of novel low-density refractory high entropy alloys for high-temperature applications,Ti30Al20V20Nb20Mo10,AM,0,0,20,20,30,20,0,0,10,0,0,0,20,20,30,20,0,0,10,0,0,0,1,bcc_A2,0,25,0.001,0,5.88,1187,0,0,0,10,0,201.87,0,0
Kangjin Lee,2021,"Development of Precipitation-Strengthened Al0.8NbTiVM (M = Co, Ni) Light-Weight Refractory High-Entropy Alloys",Al0.4NbTiV,AM,0,0,0.4,1,1,1,0,0,0,0,0,0,11.76,29.41,29.41,29.41,0,0,0,0,0,0,1,bcc_A2,0,25,0.001,0,5.96,928,12,0,0,30,0,155.7,0,0
Kangjin Lee,2021,"Development of Precipitation-Strengthened Al0.8NbTiVM (M = Co, Ni) Light-Weight Refractory High-Entropy Alloys",Al0.8NbTiV,AM,0,0,0.8,1,1,1,0,0,0,0,0,0,21.05,26.32,26.32,26.32,0,0,0,0,0,0,1,bcc_A2,0,25,0.001,0,5.61,1133,72,0,0,30,0,201.96,0,0
Kangjin Lee,2021,"Development of Precipitation-Strengthened Al0.8NbTiVM (M = Co, Ni) Light-Weight Refractory High-Entropy Alloys",AlNbTiV,AM,0,0,1,1,1,1,0,0,0,0,0,0,25,25,25,25,0,0,0,0,0,0,1,bcc_A2,0,25,0.001,0,5.59,1379,47,0,0,20.9,4.9,246.69,0,0
Zhangquan Liu,2023,Development of Refractory High Entropy Alloys with Tensile Ductility at Room Temperature,?(TiZr)0.8(NbTaV)0.2,AM,0,0,0,0.066666667,0.4,0.066666667,0.4,0,0,0,0.066666667,0,0,6.67,40,6.67,40,0,0,0,6.67,0,2,bcc_A2+hcp,0,25,0.0005,0,6.52,845,0,0,0,50,0,129.5990921,0,0
Zhangquan Liu,2023,Development of Refractory High Entropy Alloys with Tensile Ductility at Room Temperature,?(TiZr)0.8(NbTaV)0.2,AM,0,0,0,0.066666667,0.4,0.066666667,0.4,0,0,0,0.066666667,0,0,6.67,40,6.67,40,0,0,0,6.67,0,2,bcc_A2+hcp,0,25,0.0005,1,6.52,847,0,0,0,8.5,0,129.9058355,0,0
Zhangquan Liu,2023,Development of Refractory High Entropy Alloys with Tensile Ductility at Room Temperature,?(TiZr)0.4(NbTaV)0.6,AM,0,0,0,0.2,0.2,0.2,0.2,0,0,0,0.2,0,0,20,20,20,20,0,0,0,20,0,1,bcc_A2,0,25,0.0005,0,8.49,1162,0,0,0,15.5,0,136.9105821,0,0
Zhangquan Liu,2023,Development of Refractory High Entropy Alloys with Tensile Ductility at Room Temperature,?(TiZr)0.6(NbTaV)0.4,AM,0,0,0,0.133333333,0.3,0.133333333,0.3,0,0,0,0.133333333,0,0,13.33,30,13.33,30,0,0,0,13.33,0,1,bcc_A2,0,25,0.0005,0,7.46,878,0,0,0,28.7,0,117.6331155,0,0
Wen Wang,2018,Effect of Al addition on structural evolution and mechanical properties of the AlxHfNbTiZr high-entropy alloys,Al0.75HfNbTiZr,AM,0,0,0.75,1,1,0,1,0,0,1,0,0,15.79,21.05,21.05,0,21.05,0,0,21.05,0,0,3,bcc_A2+bcc_B2,0,25,0.0008,0,7.5,1331,0,2771,0,50,0,177.47,412,8
Wen Wang,2018,Effect of Al addition on structural evolution and mechanical properties of the AlxHfNbTiZr high-entropy alloys,AlHfNbTiZr,AM,0,0,1,1,1,0,1,0,0,1,0,0,20,20,20,0,20,0,0,20,0,0,3,bcc_A2+bcc_B2,0,25,0.0008,0,7.2,1582,0,2184,0,33,0,219.72,452,11
Wen Wang,2018,Effect of Al addition on structural evolution and mechanical properties of the AlxHfNbTiZr high-entropy alloys,Al1.25HfNbTiZr,AM,0,0,1.25,1,1,0,1,0,0,1,0,0,23.81,19.05,19.05,0,19.05,0,0,19.05,0,0,3,bcc_A2+bcc_B2,0,25,0.0008,0,7,1620,0,1754,0,17,0,231.43,496,9
Wen Wang,2018,Effect of Al addition on structural evolution and mechanical properties of the AlxHfNbTiZr high-entropy alloys,Al1.5HfNbTiZr,AM,0,0,1.5,1,1,0,1,0,0,1,0,0,27.27,18.18,18.18,0,18.18,0,0,18.18,0,0,3,bcc_A2+bcc_B2,0,25,0.0008,0,6.86,1746,0,1864,0,11,0,254.52,527,8
Wen Wang,2018,Effect of Al addition on structural evolution and mechanical properties of the AlxHfNbTiZr high-entropy alloys,Al0.5HfNbTiZr,AM,0,0,0.5,1,1,0,1,0,0,1,0,0,11.11,22.22,22.22,0,22.22,0,0,22.22,0,0,1,bcc_A2,0,25,0.0008,0,7.7,1120,0,0,0,50,0,145.45,338,6
Sishuo Chen,2024,Effect of Al content on microstructure and mechanical propertiesof Alx(Nb3TaTi3Zr)100-x refractory high-entropy alloys,Al20(Nb3TaTi3Zr)80,AM,0,0,20,30,30,0,10,0,0,0,10,0,20,30,30,0,10,0,0,0,10,0,3,bcc_A2+bcc_B2,0,25,0.001,0,6.85,1139,0,0,0,12.55,0,166.2218378,382,0
Sishuo Chen,2024,Effect of Al content on microstructure and mechanical propertiesof Alx(Nb3TaTi3Zr)100-x refractory high-entropy alloys,Al25(Nb3TaTi3Zr)75,AM,0,0,25,28.125,28.125,0,9.375,0,0,0,9.375,0,25,28.13,28.13,0,9.38,0,0,0,9.38,0,3,bcc_A2+bcc_B2,0,25,0.001,0,6.61,1400,0,0,0,2.5,0,211.6855961,438,0
Sishuo Chen,2024,Effect of Al content on microstructure and mechanical propertiesof Alx(Nb3TaTi3Zr)100-x refractory high-entropy alloys,Nb3TaTi3Zr,AM,0,0,0,37.5,37.5,0,12.5,0,0,0,12.5,0,0,37.5,37.5,0,12.5,0,0,0,12.5,0,1,bcc_A2,0,25,0.001,0,7.78,729,0,0,0,50,0,93.67462262,247,0
Sishuo Chen,2024,Effect of Al content on microstructure and mechanical propertiesof Alx(Nb3TaTi3Zr)100-x refractory high-entropy alloys,Al5(Nb3TaTi3Zr)95,AM,0,0,5,35.625,35.625,0,11.875,0,0,0,11.875,0,5,35.63,35.63,0,11.88,0,0,0,11.88,0,1,bcc_A2,0,25,0.001,0,7.55,858,0,0,0,50,0,113.590994,294,0
Sishuo Chen,2024,Effect of Al content on microstructure and mechanical propertiesof Alx(Nb3TaTi3Zr)100-x refractory high-entropy alloys,Al10(Nb3TaTi3Zr)90,AM,0,0,10,33.75,33.75,0,11.25,0,0,0,11.25,0,10,33.75,33.75,0,11.25,0,0,0,11.25,0,1,bcc_A2,0,25,0.001,0,7.32,951,0,0,0,50,0,129.8795994,365,0
Sishuo Chen,2024,Effect of Al content on microstructure and mechanical propertiesof Alx(Nb3TaTi3Zr)100-x refractory high-entropy alloys,Al15(Nb3TaTi3Zr)85,AM,0,0,15,31.875,31.875,0,10.625,0,0,0,10.625,0,15,31.88,31.88,0,10.63,0,0,0,10.63,0,1,bcc_A2,0,25,0.001,0,7.09,1057,0,0,0,50,0,149.1153931,371,0
Rongbin Li,2024,Effect of Al Content on Microstructure and Properties of AlxCr0.2NbTiV Refractory High-Entropy Alloys,Al0.2Cr0.2NbTiV,AM,0,0,0.2,1,1,1,0,0.2,0,0,0,0,5.88,29.41,29.41,29.41,0,5.88,0,0,0,0,1,bcc_A2,0,25,0.001,0,6.24,978.3,0,1199.5,0,30,0,156.72,380.4,10
Rongbin Li,2024,Effect of Al Content on Microstructure and Properties of AlxCr0.2NbTiV Refractory High-Entropy Alloys,Al0.5Cr0.2NbTiV,AM,0,0,0.5,1,1,1,0,0.2,0,0,0,0,13.51,27.03,27.03,27.03,0,5.41,0,0,0,0,1,bcc_A2,0,25,0.001,0,5.95,951.3,0,1226.6,0,30,0,159.9,390.3,8
Rongbin Li,2024,Effect of Al Content on Microstructure and Properties of AlxCr0.2NbTiV Refractory High-Entropy Alloys,Al0.8Cr0.2NbTiV,AM,0,0,0.8,1,1,1,0,0.2,0,0,0,0,20,25,25,25,0,5,0,0,0,0,1,bcc_A2,0,25,0.001,0,5.7,1040,0,1209.5,0,14.5,0,182.43,408.3,12
N.Yu. Yurchenko,2016,Effect of Al content on structure and mechanical properties of the AlxCrNbTiVZr (x=0; 0.25; 0.5; 1) high-entropy alloys,CrNbTiVZr,AM,1200,24,0,1,1,1,1,1,0,0,0,0,0,20,20,20,20,20,0,0,0,0,2,bcc_A2+Laves(C15),0,25,0.0001,0,6.59,1260,0,1270,0,0.2,0,191.2,520,10
N.Yu. Yurchenko,2016,Effect of Al content on structure and mechanical properties of the AlxCrNbTiVZr (x=0; 0.25; 0.5; 1) high-entropy alloys,Al0.25CrNbTiVZr,AM,1200,24,0.25,1,1,1,1,1,0,0,0,0,4.76,19.05,19.05,19.05,19.05,19.05,0,0,0,0,2,bcc_A2+Laves(ZrCrAl)+Laves(ZrAl2),0,25,0.0001,0,6.5,1095,0,1095,0,0,0,168.46,650,35
N.Yu. Yurchenko,2016,Effect of Al content on structure and mechanical properties of the AlxCrNbTiVZr (x=0; 0.25; 0.5; 1) high-entropy alloys,Al0.5CrNbTiVZr,AM,1200,24,0.5,1,1,1,1,1,0,0,0,0,9.09,18.18,18.18,18.18,18.18,18.18,0,0,0,0,2,bcc_A2+Laves(ZrCrAl)+Laves(ZrAl2),0,25,0.0001,0,6.39,1630,0,1630,0,0,0,255.09,660,20
Wentao Jiang,2023,Effect of Al on microstructure and mechanical properties of lightweight AlxNb0.5TiV2Zr0.5 refractory high entropy alloys,Al0.2Nb0.5V2Zr0.5,AM,0,0,0.2,0.5,1,2,0.5,0,0,0,0,0,4.76,11.9,23.81,47.62,11.9,0,0,0,0,0,2,bcc_A2+Laves(C14),0.03,25,0.001,0,5.96,1216,19,1641,21,21.5,1.1,204.03,481.8,0
Wentao Jiang,2023,Effect of Al on microstructure and mechanical properties of lightweight AlxNb0.5TiV2Zr0.5 refractory high entropy alloys,Al0.4Nb0.5V2Zr0.5,AM,0,0,0.4,0.5,1,2,0.5,0,0,0,0,0,9.09,11.36,22.73,45.45,11.36,0,0,0,0,0,2,bcc_A2+Laves(C14),0.04,25,0.001,0,5.8,1663,26,1845,57,13.7,2.1,286.72,561.2,0
Wentao Jiang,2023,Effect of Al on microstructure and mechanical properties of lightweight AlxNb0.5TiV2Zr0.5 refractory high entropy alloys,Al0.6Nb0.5V2Zr0.5,AM,0,0,0.6,0.5,1,2,0.5,0,0,0,0,0,13.04,10.87,21.74,43.48,10.87,0,0,0,0,0,2,bcc_A2+Laves(C14),0.06,25,0.001,0,5.67,1727,15,1861,14,14.3,1.5,304.59,594.1,0
Wentao Jiang,2023,Effect of Al on microstructure and mechanical properties of lightweight AlxNb0.5TiV2Zr0.5 refractory high entropy alloys,Al0.8Nb0.5V2Zr0.5,AM,0,0,0.6,0.5,1,2,0.5,0,0,0,0,0,13.04,10.87,21.74,43.48,10.87,0,0,0,0,0,2,bcc_A2+Laves(C14),0.09,25,0.001,0,5.53,1723,26,1938,55,14.8,1.4,311.57,639.2,0
Wentao Jiang,2023,Effect of Al on microstructure and mechanical properties of lightweight AlxNb0.5TiV2Zr0.5 refractory high entropy alloys,AlNb0.5V2Zr0.5,AM,0,0,1,0.5,1,2,0.5,0,0,0,0,0,20,10,20,40,10,0,0,0,0,0,2,bcc_A2+Laves(C14),0.06,25,0.001,0,5.43,1695,11,1761,21,16.6,2.4,312.15,641.9,0
N. D. Stepanov,2015,"Effect of Al on structure and mechanical properties of AlxNbTiVZr (x?=?0, 0.5, 1, 1.5) high entropy alloys",NbTiVZr,AM,1200,24,0,1,1,1,1,0,0,0,0,0,0,25,25,25,25,0,0,0,0,0,2,bcc_A2+Laves(C14),0,25,0.001,0,6.49,1320,0,1470,0,4.2,0,203.39,460,10
N. D. Stepanov,2015,"Effect of Al on structure and mechanical properties of AlxNbTiVZr (x?=?0, 0.5, 1, 1.5) high entropy alloys",NbTiVZrAl0.5,AM,1200,24,0.5,1,1,1,1,0,0,0,0,0,11.11,22.22,22.22,22.22,22.22,0,0,0,0,0,2,bcc_A2+Laves(C14),0,25,0.001,0,6.04,960,0,1100,0,4,0,158.94,500,20
N. D. Stepanov,2015,"Effect of Al on structure and mechanical properties of AlxNbTiVZr (x?=?0, 0.5, 1, 1.5) high entropy alloys",NbTiVZrAl,AM,1200,24,1,1,1,1,1,0,0,0,0,0,20,20,20,20,20,0,0,0,0,0,2,bcc_A2+Laves(C14)+Zr2Al,0,25,0.001,0,5.79,1080,0,1210,0,2.3,0,186.53,550,20
N. D. Stepanov,2015,"Effect of Al on structure and mechanical properties of AlxNbTiVZr (x?=?0, 0.5, 1, 1.5) high entropy alloys",NbTiVZrAl1.5,AM,1200,24,1.5,1,1,1,1,0,0,0,0,0,27.27,18.18,18.18,18.18,18.18,0,0,0,0,0,2,bcc_A2+Laves(C14)+Zr2Al,0,25,0.001,0,5.55,1310,0,1310,0,0,0,236.04,630,30
Chaojie Liang,2024,"Effect of Al on the microstructure, mechanical properties, and wear resistance of TiVZrNbAlx?alloys",Ti42V28Zr15Nb15,AM,0,0,0,15,42,28,15,0,0,0,0,0,0,15,42,28,15,0,0,0,0,0,1,bcc_A2,0,25,0.001,1,5.89,842,0,0,0,8,0,142.9336086,0,0
Chaojie Liang,2024,"Effect of Al on the microstructure, mechanical properties, and wear resistance of TiVZrNbAlx?alloys",Ti39.9V26.6Zr14.25Nb14.25Al5,AM,0,0,5,14.25,39.9,26.6,14.25,0,0,0,0,0,5,14.25,39.9,26.6,14.25,0,0,0,0,0,1,bcc_A2,0,25,0.001,1,5.74,865,0,0,0,6.5,0,150.7246205,0,0
Chaojie Liang,2024,"Effect of Al on the microstructure, mechanical properties, and wear resistance of TiVZrNbAlx?alloys",Ti37.8V25.2Zr13.5Nb13.5Al10,AM,0,0,10,13.5,37.8,25.2,13.5,0,0,0,0,0,10,13.5,37.8,25.2,13.5,0,0,0,0,0,1,bcc_A2,0,25,0.001,1,5.59,1050,0,0,0,2.1,0,187.9607866,0,0
N.Yu. Yurchenko,2018,Effect of Cr and Zr on phase stability of refractory Al-Cr-Nb-Ti-V-Zr high-entropy alloys,AlNbTiVZr,AM,1200,24,1,1,1,1,1,0,0,0,0,0,20,20,20,20,20,0,0,0,0,0,5,bcc_B2+Laves(C14)+Zr5Al3,0,25,0.0001,0,5.77,1500,0,1675,0,3.2,0,259.97,550,0
N.Yu. Yurchenko,2018,Effect of Cr and Zr on phase stability of refractory Al-Cr-Nb-Ti-V-Zr high-entropy alloys,AlCrNbTiV,AM,1200,24,1,1,1,1,0,1,0,0,0,0,20,20,20,20,0,20,0,0,0,0,5,bcc_B2+Laves(C14),0,25,0.0001,0,5.76,1550,0,1570,0,0.4,0,269.1,593,0
N.Yu. Yurchenko,2018,Effect of Cr and Zr on phase stability of refractory Al-Cr-Nb-Ti-V-Zr high-entropy alloys,AlNbTiVZr0.5,AM,1200,24,1,1,1,1,0.5,0,0,0,0,0,22.22,22.22,22.22,22.22,11.11,0,0,0,0,0,5,bcc_B2+Laves(C14)+Zr5Al3,0,25,0.0001,0,5.66,1485,0,0,0,50,0,262.37,489,0
N.Yu. Yurchenko,2018,Effect of Cr and Zr on phase stability of refractory Al-Cr-Nb-Ti-V-Zr high-entropy alloys,AlNbTiV,AM,1200,24,1,1,1,1,0,0,0,0,0,0,25,25,25,25,0,0,0,0,0,0,4,bcc_B2,0,25,0.0001,0,5.74,1000,0,1280,0,6,0,174.22,450,0
N.Yu. Yurchenko,2018,Effect of Cr and Zr on phase stability of refractory Al-Cr-Nb-Ti-V-Zr high-entropy alloys,AlCr0.5NbTiV,AM,1200,24,1,1,1,1,0,0.5,0,0,0,0,22.22,22.22,22.22,22.22,0,11.11,0,0,0,0,4,bcc_B2,0,25,0.0001,0,5.64,1300,0,1430,0,0.8,0,230.5,531,0
Doan Dinh Phuong,2023,Effect of Hf Concentration on the Microstructure and Room Temperature Mechanical Properties of Light-Weight TiVZrNbHfx?(x = 0-1.0) Refractory High Entropy Alloys,TiVZrNbHf,AM,0,0,0,1,1,1,1,0,0,1,0,0,0,20,20,20,20,0,0,20,0,0,1,bcc_A2,0,25,0.0001,0,8.06,1291.8,0,0,0,18.1,0,160.1878596,0,0
Doan Dinh Phuong,2023,Effect of Hf Concentration on the Microstructure and Room Temperature Mechanical Properties of Light-Weight TiVZrNbHfx?(x = 0-1.1) Refractory High Entropy Alloys,TiVZrNbHf0.75,AM,0,0,0,1,1,1,1,0,0,0.75,0,0,0,21.05,21.05,21.05,21.05,0,0,15.79,0,0,1,bcc_A2,0,25,0.0001,0,7.74,1228.4,0,0,0,23.2,0,158.7533805,0,0
Doan Dinh Phuong,2023,Effect of Hf Concentration on the Microstructure and Room Temperature Mechanical Properties of Light-Weight TiVZrNbHfx?(x = 0-1.2) Refractory High Entropy Alloys,TiVZrNbHf0.5,AM,0,0,0,1,1,1,1,0,0,0.5,0,0,0,22.22,22.22,22.22,22.22,0,0,11.11,0,0,1,bcc_A2,0,25,0.0001,0,7.37,1063,0,0,0,29.9,0,144.27341,0,0
Doan Dinh Phuong,2023,Effect of Hf Concentration on the Microstructure and Room Temperature Mechanical Properties of Light-Weight TiVZrNbHfx?(x = 0-1.3) Refractory High Entropy Alloys,TiVZrNbHf0.25,AM,0,0,0,1,1,1,1,0,0,0.25,0,0,0,23.53,23.53,23.53,23.53,0,0,5.88,0,0,1,bcc_A2,0,25,0.0001,0,6.95,1054.7,0,0,0,33.5,0,151.8528465,0,0
Doan Dinh Phuong,2023,Effect of Hf Concentration on the Microstructure and Room Temperature Mechanical Properties of Light-Weight TiVZrNbHfx?(x = 0-1.4) Refractory High Entropy Alloys,TiVZrNb,AM,0,0,0,1,1,1,1,0,0,0,0,0,0,25,25,25,25,0,0,0,0,0,1,bcc_A2,0,25,0.0001,0,6.46,1021.3,0,0,0,39.9,0,158.1334244,0,0
Kaixuan Wang,2023,Effect of Oxygen on the Microstructure and Mechanical Properties of Ti1.5ZrNbMoV Refractory High-Entropy Alloy,Ti1.5ZrNbMoV,AM,0,0,0,1,1.5,1,1,0,1,0,0,0,0,18.18,27.27,18.18,18.18,0,18.18,0,0,0,1,bcc_A2,0,25,0.001,0,6.89,1451,0,0,0,26.5,0,210.5505415,410,3.6
Tiandang Huang,2020,Effect of Ti content on microstructure and properties of TixZrVNb refractory high-entropy alloys,TiZrVNb,AM,0,0,0,1,1,1,1,0,0,0,0,0,0,25,25,25,25,0,0,0,0,0,2,bcc_A2+V2Zr,0,25,0.001,0,6.45,1229,0,0,0,35.2,0,190.54,434.9,0
Tiandang Huang,2020,Effect of Ti content on microstructure and properties of TixZrVNb refractory high-entropy alloys,Ti1.5ZrVNb,AM,0,0,0,1,1.5,1,1,0,0,0,0,0,0,22.22,33.33,22.22,22.22,0,0,0,0,0,1,bcc_A2,0,25,0.001,0,6.22,1119,0,0,0,50,0,179.9,383.1,0
Tiandang Huang,2020,Effect of Ti content on microstructure and properties of TixZrVNb refractory high-entropy alloys,T2ZrVNb,AM,0,0,0,1,2,1,1,0,0,0,0,0,0,20,40,20,20,0,0,0,0,0,1,bcc_A2,0,25,0.001,0,6.12,1086,0,0,0,50,0,177.45,350.4,0
Zhenghang?Cao,2024,Effect of Ti content on the microstructure and mechanical properties of TixZrNbMoV lightweight refractory high-entropy alloys,TiZrNbMoV,AM,0,0,0,1,1,1,1,0,1,0,0,0,0,20,20,20,20,0,20,0,0,0,2,bcc_A2+hcp,0,25,0.001,0,7.13,2200,0,0,0,20,0,308.5691419,0,0
Zhenghang?Cao,2024,Effect of Ti content on the microstructure and mechanical properties of TixZrNbMoV lightweight refractory high-entropy alloys,Ti1.5ZrNbMoV,AM,0,0,0,1,1.5,1,1,0,1,0,0,0,0,18.18,27.27,18.18,18.18,0,18.18,0,0,0,2,bcc_A2+hcp,0,25,0.001,0,6.89,1688,0,0,0,23,0,244.940947,0,0
Zhenghang?Cao,2024,Effect of Ti content on the microstructure and mechanical properties of TixZrNbMoV lightweight refractory high-entropy alloys,Ti2ZrNbMoV,AM,0,0,0,1,2,1,1,0,1,0,0,0,0,16.67,33.33,16.67,16.67,0,16.67,0,0,0,2,bcc_A2+hcp,0,25,0.001,0,6.69,1585,0,0,0,25.8,0,236.817937,0,0
Tianxin Li,2022,Effect of Zr on the as-cast microstructure and mechanical properties of lightweight Ti2VNbMoZrx refractory high-entropy alloys,Ti2VNbMoZr,AM,0,0,0,1,2,1,1,0,1,0,0,0,0,16.67,33.33,16.67,16.67,0,16.67,0,0,0,1,bcc_A2(1)+bcc_A2(2),0.01,25,0.001,0,6.75,1294,21,0,0,27,3.5,191.7,414,4
Tianxin Li,2022,Effect of Zr on the as-cast microstructure and mechanical properties of lightweight Ti2VNbMoZrx refractory high-entropy alloys,Ti2VNbMoZr1.5,AM,0,0,0,1,2,1,1.5,0,1,0,0,0,0,15.38,30.77,15.38,23.08,0,15.38,0,0,0,1,bcc_A2(1)+bcc_A2(2),0.01,25,0.001,0,6.73,1412,47,0,0,29.5,1,209.81,422.8,4.1
Tianxin Li,2022,Effect of Zr on the as-cast microstructure and mechanical properties of lightweight Ti2VNbMoZrx refractory high-entropy alloys,Ti2VNbMoZr2,AM,0,0,0,1,2,1,2,0,1,0,0,0,0,14.29,28.57,14.29,28.57,0,14.29,0,0,0,1,bcc_A2(1)+bcc_A2(2),0.01,25,0.001,0,6.71,1421,6,0,0,31.6,1,211.77,433.8,6.2
Tianxin Li,2022,Effect of Zr on the as-cast microstructure and mechanical properties of lightweight Ti2VNbMoZrx refractory high-entropy alloys,Ti2VNbMoZr3,AM,0,0,0,1,2,1,3,0,1,0,0,0,0,12.5,25,12.5,37.5,0,12.5,0,0,0,1,bcc_A2,0.01,25,0.001,0,6.69,1287,18,0,0,29.7,1,192.38,405.7,6.1
Gengbiao Chen,2021,Effects of Zr Content on the Microstructure and Performance of TiMoNbZrx High-Entropy Alloys,TiMoNbZr0.5,AM,0,0,0,1,1,0,0.5,0,1,0,0,0,0,28.57,28.57,0,14.29,0,28.57,0,0,0,1,bcc_A2,0,25,0.001,0,7.47,1314,33,1673,11,11,1,175.9,516,52
Gengbiao Chen,2021,Effects of Zr Content on the Microstructure and Performance of TiMoNbZrx High-Entropy Alloys,TiMoNbZr,AM,0,0,0,1,1,0,1,0,1,0,0,0,0,25,25,0,25,0,25,0,0,0,1,bcc_A2,0,25,0.001,0,7.32,1287,21,1518,16,8,1,175.82,489,43
Gengbiao Chen,2021,Effects of Zr Content on the Microstructure and Performance of TiMoNbZrx?High-Entropy Alloys,TiMoNbZr0.5,AM,0,0,0,1,1,0,0.5,0,1,0,0,0,0,28.57,28.57,0,14.29,0,28.57,0,0,0,1,bcc_A2,0,25,0.001,0,7.47,1134,33,0,0,11,0,151.8222242,516,52
Gengbiao Chen,2021,Effects of Zr Content on the Microstructure and Performance of TiMoNbZrx?High-Entropy Alloys,TiMoNbZr,AM,0,0,0,1,1,0,1,0,1,0,0,0,0,25,25,0,25,0,25,0,0,0,1,bcc_A2,0,25,0.001,0,7.32,1287,21,0,0,8,0,175.8333435,489,43
Chao Xu,2024,Enhancing mechanical performance of Ti2ZrNbHfVAlx?refractory high-entropy alloys through laves phase,Ti2ZrNbHfV,AM,0,0,0,1,2,1,1,0,0,1,0,0,0,16.67,33.33,16.67,16.67,0,0,16.67,0,0,2,bcc_A2+Laves,0,25,0.001,0,7.51,1008,0,0,0,50,0,134.2664665,317,0
Chao Xu,2024,Enhancing mechanical performance of Ti2ZrNbHfVAlx?refractory high-entropy alloys through laves phase,Ti2ZrNbHfVAl0.2,AM,0,0,0.2,1,2,1,1,0,0,1,0,0,3.23,16.13,32.26,16.13,16.13,0,0,16.13,0,0,2,bcc_A2+Laves,0,25,0.001,0,7.37,1176.6,0,0,0,50,0,159.6499398,360,0
Chao Xu,2024,Enhancing mechanical performance of Ti2ZrNbHfVAlx?refractory high-entropy alloys through laves phase,Ti2ZrNbHfVAl0.4,AM,0,0,0.4,1,2,1,1,0,0,1,0,0,6.25,15.63,31.25,15.63,15.63,0,0,15.63,0,0,2,bcc_A2+Laves,0,25,0.001,0,7.24,1265.4,0,0,0,50,0,174.7803174,375,0
Chao Xu,2024,Enhancing mechanical performance of Ti2ZrNbHfVAlx?refractory high-entropy alloys through laves phase,Ti2ZrNbHfVAl0.6,AM,0,0,0.6,1,2,1,1,0,0,1,0,0,9.09,15.15,30.3,15.15,15.15,0,0,15.15,0,0,2,bcc_A2+Laves,0,25,0.001,0,7.12,1378.6,0,0,0,50,0,193.7038199,410,0
Chao Xu,2024,Enhancing mechanical performance of Ti2ZrNbHfVAlx?refractory high-entropy alloys through laves phase,Ti2ZrNbHfVAl0.8,AM,0,0,0.8,1,2,1,1,0,0,1,0,0,11.76,14.71,29.41,14.71,14.71,0,0,14.71,0,0,2,bcc_A2+Laves,0,25,0.001,0,7,1516.1,0,0,0,44.1,0,216.5660765,430,0
Chao Xu,2024,Enhancing mechanical performance of Ti2ZrNbHfVAlx?refractory high-entropy alloys through laves phase,Ti2ZrNbHfVAl,AM,0,0,1,1,2,1,1,0,0,1,0,0,14.29,14.29,28.57,14.29,14.29,0,0,14.29,0,0,2,bcc_A2+Laves,0,25,0.001,0,6.89,1634.1,0,0,0,28.5,0,237.1630197,450,0
Chao Xu,2024,Enhancing mechanical performance of Ti2ZrNbHfVAlx?refractory high-entropy alloys through laves phase,Ti2ZrNbHfVAl1.2,AM,0,0,1.2,1,2,1,1,0,0,1,0,0,16.67,13.89,27.78,13.89,13.89,0,0,13.89,0,0,2,bcc_A2+Laves,0,25,0.001,0,6.79,1789.9,0,0,0,10.6,0,263.7912391,533,0
Rui-Xin Wang,2024,Excellent ductilization and strengthening of lightweight refractory high-entropy alloys via stable B2 nanoprecipitates,TiVNbAl0.2,AM,0,0,0.2,1,1,1,0,0,0,0,0,0,6.25,31.25,31.25,31.25,0,0,0,0,0,0,3,bcc_A2+bcc_B2,0,25,0.001,1,6.2,810,0,820,0,22,0,130.6647443,0,0
Rui-Xin Wang,2025,Excellent ductilization and strengthening of lightweight refractory high-entropy alloys via stable B3 nanoprecipitates,TiVNbAl0.4,AM,0,0,0.4,1,1,1,0,0,0,0,0,0,11.76,29.41,29.41,29.41,0,0,0,0,0,0,3,bcc_A2+bcc_B2,0,25,0.001,1,5.99,913,7,920,0,32.4,0.4,152.36646,0,0
Fazakas,2014,Experimental and theoretical study of Ti20Zr20Hf20Nb20X20?(X?=?V or Cr) refractory high-entropy alloys,Ti20Zr20Hf20Nb20Cr20,AM,0,0,0,20,20,0,20,20,0,20,0,0,0,20,20,0,20,20,0,20,0,0,2,bcc_A2+Laves(Cr2Nb)+Laves(Cr2Hf),0,25,0.0005,0,8.24,1375,0,0,0,2.8,0,166.8288752,464.28,0
Fazakas,2014,Experimental and theoretical study of Ti20Zr20Hf20Nb20X20?(X?=?V or Cr) refractory high-entropy alloys,Ti20Zr20Hf20Nb20V20,AM,0,0,0,20,20,20,20,0,0,20,0,0,0,20,20,20,20,0,0,20,0,0,2,bcc_A2+IM,0,25,0.0005,0,8.06,1170,0,0,0,29.6,0,145.0842202,387.75,0
Lin Yang,2024,Lightweight CrxV0.5Nb0.5ZrTi Refractory High-Entropy Alloys: Microstructure and Mechanical Properties,Cr0.3V0.5Nb0.5ZrTi,AM,0,0,0,0.5,1,0.5,1,0.3,0,0,0,0,0,15.15,30.3,15.15,30.3,9.09,0,0,0,0,2,bcc_A2+Laves,0,25,0.001,0,6.23,1330,30,0,0,7,0,213.5699665,0,0
Lin Yang,2024,Lightweight CrxV0.5Nb0.5ZrTi Refractory High-Entropy Alloys: Microstructure and Mechanical Properties,Cr0.1V0.5Nb0.5ZrTi,AM,0,0,0,0.5,1,0.5,1,0.1,0,0,0,0,0,16.13,32.26,16.13,32.26,3.23,0,0,0,0,2,bcc_A2+Laves,0,25,0.001,0,6.19,1100,20,0,0,50,0,177.7741897,0,0
Hao Wang,2023,Lightweight Ti-Zr-Nb-Al-V refractory high-entropy alloys with superior strength-ductility synergy and corrosion resistance,Ti1.6ZrNbAl0.4,AM,0,0,0.4,1,1.6,0,1,0,0,0,0,0,10,25,40,0,25,0,0,0,0,0,3,bcc_A2+bcc_B2,0,25,0.001,1,5.92,865,6.6,869,2.1,12.8,0.5,146.0440231,0,0
Hao Wang,2023,Lightweight Ti-Zr-Nb-Al-V refractory high-entropy alloys with superior strength-ductility synergy and corrosion resistance,Ti1.6ZrNbV0.4,AM,0,0,0,1,1.6,0.4,1,0,0,0,0,0,0,25,40,10,25,0,0,0,0,0,1,bcc_A2,0,25,0.001,1,6.22,770,3.9,779,3.2,14.8,0.3,123.757468,0,0
Hao Wang,2023,Lightweight Ti-Zr-Nb-Al-V refractory high-entropy alloys with superior strength-ductility synergy and corrosion resistance,Ti1.6ZrNbAl0.2V0.2,AM,0,0,0.2,1,1.6,0.2,1,0,0,0,0,0,5,25,40,5,25,0,0,0,0,0,1,bcc_A2,0,25,0.001,1,6.07,806,7.3,816,1.5,13.2,0.5,132.7563768,0,0
Jiaojiao Yi,2021,"Lightweight, Refractory High-Entropy Alloy, CrNbTa0.25TiZr, with High Yield Strength",CrNbTa0.25TiZr,AM,0,0,0,1,1,0,1,1,0,0,0.25,0,0,23.53,23.53,0,23.53,23.53,0,0,5.88,0,2,bcc_A2+Laves,0,25,0.001,0,7.25,1800,0,0,0,2.9,0,248.2978932,0,0
Jiaojiao Yi,2021,"Lightweight, Refractory High-Entropy Alloy, CrNbTa0.25TiZr, with High Yield Strength",CrNbTa0.25TiZr,AM,1000,20,0,1,1,0,1,1,0,0,0.25,0,0,23.53,23.53,0,23.53,23.53,0,0,5.88,0,2,bcc_A2+Laves,0,25,0.001,0,7.25,1500,0,0,0,4,0,206.914911,0,0
Denis Klimenko,2021,Machine Learning-Based Strength Prediction for Refractory High-Entropy Alloys of the Al-Cr-Nb-Ti-V-Zr System,Al13Cr12Nb20Ti20V35,AM,1200,10,13,20,20,35,0,12,0,0,0,0,13,20,20,35,0,12,0,0,0,0,5,bcc_B2+Laves,0,25,0.0001,0,5.96,1295,0,0,0,16.6,0,217.28,540,0
Denis Klimenko,2021,Machine Learning-Based Strength Prediction for Refractory High-Entropy Alloys of the Al-Cr-Nb-Ti-V-Zr System,Al10Nb20Ti35V15Zr20,AM,1200,10,10,20,35,15,20,0,0,0,0,0,10,20,35,15,20,0,0,0,0,0,5,bcc_B2+Laves,0,25,0.0001,0,5.86,1323,0,0,0,0,0,225.77,556,0
Denis Klimenko,2021,Machine Learning-Based Strength Prediction for Refractory High-Entropy Alloys of the Al-Cr-Nb-Ti-V-Zr System,Al13Cr2Nb20Ti30V25Zr10,AM,1200,10,13,20,30,25,10,2,0,0,0,0,13,20,30,25,10,2,0,0,0,0,5,bcc_B2+Laves(C14)+Zr5Al3,0,25,0.0001,0,5.79,1290,0,0,0,13.8,0,222.8,489,0
Denis Klimenko,2021,Machine Learning-Based Strength Prediction for Refractory High-Entropy Alloys of the Al-Cr-Nb-Ti-V-Zr System,Al14Cr11Nb5Ti35V25Zr10,AM,1200,10,14,5,35,25,10,11,0,0,0,0,14,5,35,25,10,11,0,0,0,0,5,bcc_B2+Laves(C14)+Zr5Al3,0,25,0.0001,0,5.32,1608,0,0,0,1,0,302.26,650,0
Denis Klimenko,2021,Machine Learning-Based Strength Prediction for Refractory High-Entropy Alloys of the Al-Cr-Nb-Ti-V-Zr System,Al14Cr1Nb10Ti45V25Zr5,AM,1200,10,14,10,45,25,5,1,0,0,0,0,14,10,45,25,5,1,0,0,0,0,5,bcc_B2+Laves+hcp,0,25,0.0001,0,5.19,1316,0,0,0,0,0,253.56,553,0
Denis Klimenko,2021,Machine Learning-Based Strength Prediction for Refractory High-Entropy Alloys of the Al-Cr-Nb-Ti-V-Zr System,Al13Cr7Nb5Ti45V15Zr15,AM,1200,10,13,5,45,15,15,7,0,0,0,0,13,5,45,15,15,7,0,0,0,0,4,bcc_B2,0,25,0.0001,0,5.23,1337,0,0,0,1,0,255.64,552,0
Xiangyang Shen,2024,Microstructural evolution and mechanical behavior of novel TiZrTaxNbMo refractory high-entropy alloys,TiZrTa0.6NbMo,AM,0,0,0,1,1,0,1,0,1,0,0.6,0,0,21.74,21.74,0,21.74,0,21.74,0,13.04,0,1,bcc_A2,0,25,0.0005,0,8.51,1168,16,0,0,20.5,2.6,137.3016515,403.2,4.7
X. Yang,2012,Microstructure and Compressive Properties of NbTiVTaAlx High Entropy Alloys,Al0.5NbTaTiV,AM,0,0,0.5,1,1,1,0,0,0,0,1,0,11.11,22.22,22.22,22.22,0,0,0,0,22.22,0,1,bcc_A2,0,25,0.0002,0,8.46,1012,0,0,0,50,0,119.6159112,0,0
X. Yang,2012,Microstructure and Compressive Properties of NbTiVTaAlx High Entropy Alloys,NbTiVTaAl0.5,AM,0,0,0.5,1,1,1,0,0,0,0,1,0,11.11,22.22,22.22,22.22,0,0,0,0,22.22,0,1,bcc_A2,0,25,0.0002,0,8.46,1012,0,0,0,50,0,119.6159112,0,0
X. Yang,2012,Microstructure and Compressive Properties of NbTiVTaAlx High Entropy Alloys,AlNbTaTiV,AM,0,0,1,1,1,1,0,0,0,0,1,0,20,20,20,20,0,0,0,0,20,0,1,bcc_A2,0,25,0.0002,0,7.89,991,0,0,0,50,0,125.569761,450,          
X. Yang,2012,Microstructure and Compressive Properties of NbTiVTaAlx High Entropy Alloys,NbTiVTaAl,AM,0,0,1,1,1,1,0,0,0,0,1,0,20,20,20,20,0,0,0,0,20,0,1,bcc_A2,0,25,0.0002,0,7.89,991,0,0,0,50,0,125.569761,0,0
W. Chen,2018,Microstructure and mechanical properties of a novel refractory AlNbTiZr high-entropy alloy,AlNbTiZr,AM,0,0,1,1,1,0,1,0,0,0,0,0,25,25,25,0,25,0,0,0,0,0,4,bcc_B2,0,25,0.0001,0,5.85,1509,0,1554,0,8.6,0,257.95,422,15
W. Chen,2018,Microstructure and mechanical properties of a novel refractory AlNbTiZr high-entropy alloy,AlNbTiZr,AM,1200,5,1,1,1,0,1,0,0,0,0,0,25,25,25,0,25,0,0,0,0,0,5,bcc_B2+Zr5Al3,0,25,0.0001,0,5.85,1579,0,1862,0,17.8,0,269.91,418,15
Wentao Jiang,2022,Microstructure and mechanical properties of AlNbTiVZr system refractory high entropy alloys,Al0.5NbTiV2Zr1.5,AM,0,0,0.5,1,1,2,1.5,0,0,0,0,0,8.33,16.67,16.67,33.33,25,0,0,0,0,0,2,bcc_A2+Laves(C14)+Laves(C15),0,25,0.001,0,6.17,641,2,710,0,5.5,0,103.89,613.7,0
Wentao Jiang,2022,Microstructure and mechanical properties of AlNbTiVZr system refractory high entropy alloys,Al0.5NbTiV2Zr,AM,0,0,0.5,1,1,2,1,0,0,0,0,0,9.09,18.18,18.18,36.36,18.18,0,0,0,0,0,2,bcc_A2+Laves(C14),0,25,0.001,0,6.1,1028,25,1116,0,9.3,0,168.52,614.1,0
Wentao Jiang,2022,Microstructure and mechanical properties of AlNbTiVZr system refractory high entropy alloys,Al0.5NbTiV2Zr0.5,AM,0,0,0.5,1,1,2,0.5,0,0,0,0,0,10,20,20,40,10,0,0,0,0,0,2,bcc_A2+Laves(C14),0,25,0.001,0,6.06,1390,11,1723,0,16.9,0,229.37,622.9,0
Wentao Jiang,2022,Microstructure and mechanical properties of AlNbTiVZr system refractory high entropy alloys,Al0.5Nb0.5TiV2Zr1.5,AM,0,0,0.5,0.5,1,2,1.5,0,0,0,0,0,9.09,9.09,18.18,36.36,27.27,0,0,0,0,0,2,bcc_A2+Laves(C14)+Laves(C15),0,25,0.001,0,5.96,797,3,835,0,5.1,0,133.72,583,0
Wentao Jiang,2022,Microstructure and mechanical properties of AlNbTiVZr system refractory high entropy alloys,Al0.5Nb0.5TiV2Zr,AM,0,0,0.5,0.5,1,2,1,0,0,0,0,0,10,10,20,40,20,0,0,0,0,0,2,bcc_A2+Laves(C14),0,25,0.001,0,5.85,1251,2,1262,0,7.3,0,213.85,587.1,0
Wentao Jiang,2022,Microstructure and mechanical properties of AlNbTiVZr system refractory high entropy alloys,Al0.5Nb0.5TiV2Zr0.5,AM,0,0,0.5,0.5,1,2,0.5,0,0,0,0,0,11.11,11.11,22.22,44.44,11.11,0,0,0,0,0,2,bcc_A2+Laves(C14),0,25,0.001,0,5.76,1480,19,1771,0,14.1,0,256.94,577.7,0
Zihe Guo,2023,Microstructure and mechanical properties of Alx(TiZrTa0.7NbMo) refractory high-entropy alloys,Al0.2TiZrTa0.7NbMo,AM,1000,12,0.2,1,1,0,1,0,1,0,0.7,0,4.08,20.41,20.41,0,20.41,0,20.41,0,14.29,0,2,bcc_A2+AlZr3,0,25,0.0005,0,8.46,1651,15,0,0,27.9,0,195.2352385,0,0
Zihe Guo,2023,Microstructure and mechanical properties of Alx(TiZrTa0.7NbMo) refractory high-entropy alloys,Al0.3TiZrTa0.7NbMo,AM,1000,12,0.3,1,1,0,1,0,1,0,0.7,0,6,20,20,0,20,0,20,0,14,0,2,bcc_A2+AlZr3,0,25,0.0005,0,8.35,1788,10,0,0,20.8,0,214.064511,0,0
Zihe Guo,2023,Microstructure and mechanical properties of Alx(TiZrTa0.7NbMo) refractory high-entropy alloys,Al0.4TiZrTa0.7NbMo,AM,1000,12,0.4,1,1,0,1,0,1,0,0.7,0,7.84,19.61,19.61,0,19.61,0,19.61,0,13.73,0,2,bcc_A2+AlZr3,0,25,0.0005,0,8.25,1858,15,0,0,16.9,0,225.145002,0,0
Zihe Guo,2023,Microstructure and mechanical properties of Alx(TiZrTa0.7NbMo) refractory high-entropy alloys,Al0.5TiZrTa0.7NbMo,AM,1000,12,0.5,1,1,0,1,0,1,0,0.7,0,9.62,19.23,19.23,0,19.23,0,19.23,0,13.46,0,2,bcc_A2+AlZr3,0,25,0.0005,0,8.16,1984,10,0,0,10.2,0,243.2629243,0,0
Lou Li-Yan,2022,"Microstructure and mechanical properties of lightweight AlxCrNbTiV(x = 0.2, 0.5, 0.8) refractory high entropy alloys",Al0.2CrNbTiV,AM,0,0,0.2,1,1,1,0,1,0,0,0,0,4.76,23.81,23.81,23.81,0,23.81,0,0,0,0,1,bcc_A2,0,25,0.001,0,6.38,1570,0,0,0,50,0,246.08,462,0
Lou Li-Yan,2022,"Microstructure and mechanical properties of lightweight AlxCrNbTiV(x = 0.2, 0.5, 0.8) refractory high entropy alloys",Al0.5CrNbTiV,AM,0,0,0.5,1,1,1,0,1,0,0,0,0,11.11,22.22,22.22,22.22,0,22.22,0,0,0,0,1,bcc_A2,0,25,0.001,0,6.08,1438,0,0,0,25.5,0,236.51,502,0
Lou Li-Yan,2022,"Microstructure and mechanical properties of lightweight AlxCrNbTiV(x = 0.2, 0.5, 0.8) refractory high entropy alloys",Al0.8CrNbTiV,AM,0,0,0.8,1,1,1,0,1,0,0,0,0,16.67,20.83,20.83,20.83,0,20.83,0,0,0,0,1,bcc_A2,0,25,0.001,0,5.82,1322,0,0,0,20.3,0,227.15,549,0
N.N. Guo,2016,Microstructure and mechanical properties of refractory high entropy (Mo0.5NbHf0.5ZrTi)BCC/M5Si3?in-situ compound,Hf0.5Mo0.5Nb1Ti1Zr1,AM,0,0,0,1,1,0,1,0,0.5,0.5,0,0,0,25,25,0,25,0,12.5,12.5,0,0,1,bcc_A2,0,25,0.001,0,7.88,1150,0,0,0,27,0,145.9023945,398,0
Cielak Grzegorz,2022,Microstructure and Mechanical Properties of the Ductile Al-Ti-Mo-Nb-V Refractory High Entropy Alloys,Al20Ti5Mo25Nb25V25,AM,0,0,20,25,5,25,0,0,25,0,0,0,20,25,5,25,0,0,25,0,0,0,4,bcc_B2,0,25,0.001,0,7.02,873,0,1033.6,0,13.38,0,124.36,545,0
Cielak Grzegorz,2022,Microstructure and Mechanical Properties of the Ductile Al-Ti-Mo-Nb-V Refractory High Entropy Alloys,Al10Ti30Mo20Nb20V20,AM,0,0,10,20,30,20,0,0,20,0,0,0,10,20,30,20,0,0,20,0,0,0,4,bcc_B2,0,25,0.001,0,6.6,1502,0,1548.8,0,13.25,0,227.58,460,0
X.K. Zhang,2020,Microstructure and mechanical properties of Tix(AlCrVNb)100-x light weight multi-principal element alloys,Ti40Al15Cr15V15Nb15,AM,0,0,15,15,40,15,0,15,0,0,0,0,15,15,40,15,0,15,0,0,0,0,1,bcc_A2,0,25,0.001,0,5.41,1122,0,0,0,27,0,207.39,406,0
Tiantian Wang,2023,Microstructure and properties of Al0.5NbTi3VxZr2 refractory high entropy alloys combined with high strength and ductility,Al0.5NbTi3V1.5Zr2,AM,0,0,0.5,1,3,1.5,2,0,0,0,0,0,6.25,12.5,37.5,18.75,25,0,0,0,0,0,1,bcc_A2,0,25,0.001,0,5.81,872,32,0,0,50,0,150.0860585,378.8,0
Tiantian Wang,2023,Microstructure and properties of Al0.5NbTi3VxZr2 refractory high entropy alloys combined with high strength and ductility,Al0.5NbTi3V1Zr2,AM,0,0,0.5,1,3,1,2,0,0,0,0,0,6.67,13.33,40,13.33,26.67,0,0,0,0,0,1,bcc_A2,0,25,0.001,0,5.8,898,13,0,0,50,0,154.8275862,358.4,0
Tiantian Wang,2023,Microstructure and properties of Al0.5NbTi3VxZr2 refractory high entropy alloys combined with high strength and ductility,Al0.5NbTi3V0.5Zr2,AM,0,0,0.5,1,3,0.5,2,0,0,0,0,0,7.14,14.29,42.86,7.14,28.57,0,0,0,0,0,1,bcc_A2,0,25,0.001,0,5.78,790,3,0,0,50,0,136.6782007,310.3,0
Tiantian Wang,2023,Microstructure and properties of Al0.5NbTi3VxZr2 refractory high entropy alloys combined with high strength and ductility,Al0.5NbTi3V1Zr2,AM,0,0,0.5,1,3,1,2,0,0,0,0,0,6.67,13.33,40,13.33,26.67,0,0,0,0,0,1,bcc_A2,0,25,0.0008,1,5.8,694,22,910,0,17.2,0,119.6551724,0,0
Tiantian Wang,2023,Microstructure and properties of Al0.5NbTi3VxZr2 refractory high entropy alloys combined with high strength and ductility,Al0.5NbTi3V0.5Zr2,AM,0,0,0.5,1,3,0.5,2,0,0,0,0,0,7.14,14.29,42.86,7.14,28.57,0,0,0,0,0,1,bcc_A2,0,25,0.0008,1,5.78,561,15,784,0,19.5,0,97.05882353,0,0
N. Yu Yurchenko,2019,Microstructure evolution of a novel low-density Ti-Cr-Nb-V refractory high entropy alloy during cold rolling and subsequent annealing,Ti1.89CrNbV0.56,AM,0,0,0,1,1.89,0.56,0,1,0,0,0,0,0,22.47,42.47,12.58,0,22.47,0,0,0,0,1,bcc_A2,0,25,0.0001,0,6.17,990,0,0,0,50,0,160.45,0,0
J. Jayaraj,2018,"Microstructure, mechanical and thermal oxidation behavior of AlNbTiZr high entropy alloy",AlNbTiZr,AM,0,0,1,1,1,0,1,0,0,0,0,0,25,25,25,0,25,0,0,0,0,0,2,bcc_A2+Zr2Al,0,25,0.0005,0,5.74,1650,0,0,0,19.6,0,287.46,0,0
